Repository: wengandrew/fast-formation

# Formation Optimization Project

Code used to extract features from formation tests.

Sources data from umichbatterylab.voltaiq.co .

Requires presence of raw files in `data/`, which is not stored in the repo.

File: output/summary_esoh_table.csv (part 1 of 2)
cellid,cycle_number,y100,Cp,x100,Cn,Qcomp,x0,y0,Qfull,pos_excess,neg_excess,RMSE_mV,np_ratio,n_li,LLI,LAM_PE,LAM_NE,C20_loss,Cn_pf,x100_pf
1,3,0.0360096133230749,2.71116974364493,0.899944001348737,2.81319997038228,0,0.0112762826226191,0.958120818591604,2.5,0.12,0.39,39.2495312128072,1.03763328614024,0.0981050132499627,1,0,0,1,2.87274809612188,0.884967697387644
1,56,0.0329133051309237,2.63184183673216,0.860774085470259,2.80605109150511,0,0.00547960873545228,0.944822207293515,2.4,0.15,0.5,13.7845282777889,1.06619290427774,0.0933533215712971,0.951565251140033,0.0292596607419076,0.00254119115328777,0.96,2.8389094066482,0.855696194344483
1,159,0.0312735270801511,2.58968551520236,0.827873832288021,2.79586026727087,0,0.00165228357848179,0.923273728046444,2.31,0.2,0.59,21.3874551649086,1.07961381830272,0.0893837317173234,0.911102590543276,0.0448087873241213,0.00616369376296266,0.924,2.82518782188366,0.826120566690983
1,262,0.0298241341740664,2.53868112134364,0.820340069734438,2.72862288407118,0,-0.000586857572519195,0.912172051432158,2.24,0.23,0.600000000000001,53.9631715760982,1.0748190708674,0.0863430124080407,0.880108055110766,0.0636214765621406,0.0300643705394346,0.896,2.74936288421053,0.804261843557294
1,365,0.0253274542895193,2.29269673367643,0.909979074347281,2.08149359944704,0,-0.00763124187343733,0.858407543751348,1.91,0.33,0.27,171.381965901697,0.907880038765217,0.0728389039351557,0.742458530121888,0.154351460637764,0.260097532574554,0.764,2.79103263961219,0.740102800623999
1,468,0.0235,2.07204602038272,0.8,1.25628651716475,0,-0.00395672977484529,0.510940911092046,1.01,1.03,0.3,124.213860589953,0.606302420316275,0.0393159585713722,0.400753817454758,0.235737258709213,0.55343149068993,0.404,0.883054142382272,1.15743969731004
2,3,0.0354908710310934,2.74201743896643,0.897522927006049,2.84349294267212,0,0.011288970809949,0.954522225167878,2.52,0.13,0.399999999999999,35.4393455197066,1.03700760697712,0.0988537089291616,1,0,0,1,2.90616854764543,0.880179557726858
2,56,0.0329328735790694,2.6579559833228,0.855806735183926,2.83988551591939,0,0.00365970797654902,0.943406942820306,2.42,0.15,0.52,10.0973428162254,1.06844715779272,0.0939476416871985,0.950370428230682,0.030656791036064,0.00126866035029849,0.96031746031746,2.74159455900277,0.866270888528181
2,159,0.031537304403764,2.61780321549505,0.823334711421953,2.82939505686452,0,-0.000162874872007834,0.92159656715067,2.33,0.21,0.61,24.7871306489889,1.08082801645175,0.0899989783931855,0.910425914900963,0.0453003039682371,0.00495794647351666,0.924603174603175,2.85443517396122,0.820045751325512
2,262,0.0300348238367695,2.56111109181677,0.817006471903918,2.75529003726374,0,0.000395527295538267,0.908559776225275,2.25,0.24,0.609999999999999,57.6854375115824,1.07581824391273,0.0868616295423072,0.878688624668115,0.0659756369813074,0.0310192102412922,0.892857142857143,2.80527332132964,0.790971612348923
2,365,0.0244331981747445,2.30497760374569,0.887217468444014,2.02144411735021,0,-0.00818200585489381,0.809690285731115,1.81,0.44,0.31,173.34200614349,0.876990784667617,0.0690180092772742,0.698183305663648,0.159386234751841,0.289098247083883,0.718253968253968,1.68893082188366,1.08496084705192
2,468,0.0235,2.16208779713295,0.8,1.316386473636,0,-0.00523464896457393,0.513766862153155,1.06,1.05,0.32,97.1687396910577,0.608849684726774,0.0411888446049555,0.416664635562348,0.211497430173922,0.537053018883544,0.420634920634921,1.18602523213296,0.926436560181015
3,3,0.0367328267526474,2.73296003656518,0.906253923477754,2.80223103360084,0,0.0105390556088196,0.955150939867322,2.51,0.13,0.369999999999999,30.1601777946079,1.02534650931915,0.0984994556506501,1,0,0,1,2.8823398365651,0.886221461817973
3,56,0.0329178483971863,2.64909235645396,0.861786383483598,2.80045639153032,0,0.00478321526482528,0.938888527053557,2.4,0.17,0.5,7.5158325659648,1.05713807399262,0.0933010455804035,0.947223971585346,0.0306874886530061,0.000633296130559069,0.956175298804781,2.78225190581717,0.864256125630784
3,159,0.0311469235808082,2.60587687888967,0.82927715972682,2.77973576929306,0,0.0018603867344239,0.913767287816897,2.3,0.23,0.59,31.6890419717781,1.0667179987711,0.0890377898492968,0.903941948319886,0.0465001887972094,0.00802762657255518,0.916334661354582,2.79052511385042,0.826254287532743
3,262,0.029709144503715,2.55763219342152,0.820183548769338,2.70658449295157,0,-3.83972963675649e-05,0.89769946997352,2.22,0.27,0.59,60.5737773252761,1.05823835808494,0.0856627672697441,0.869677570336692,0.0641530943730909,0.0341322822787945,0.884462151394422,2.6569912432133,0.819842230093359
3,365,0.026436269178316,2.4093972576117,0.896139940321835,2.31496642286254,0,-0.00668092971723888,0.893873132650013,2.09,0.26,0.33,135.856420399203,0.96080727889482,0.0797805425440939,0.809959222790562,0.118392795585893,0.173884524471977,0.832669322709163,3.14711234404432,0.720362365954925
3,468,0.0235,2.29711400413602,0.902486473263223,2.09084973619216,0,-0.00623497482145108,0.850624816869773,1.9,0.35,0.29,195.705471699802,0.910207213236924,0.0724195970471241,0.735228398662182,0.159477645702031,0.253862472036989,0.756972111553785,2.41062372880886,0.837432671590701
4,3,0.0349659645707776,2.71373881622715,0.889152317405883,2.84272728163766,0,0.00971515994497463,0.956204215301071,2.5,0.12,0.429999999999999,32.1365824329919,1.04753164329566,0.0978496322110685,1,0,0,1,2.91814181218837,0.871461322013416
4,56,0.0326389171987944,2.62606747109444,0.845784453030422,2.83853656865216,0,0.00380128945438984,0.942745007886535,2.39,0.15,0.55,9.81606255475196,1.08090770701682,0.0927751210275021,0.948139700999383,0.0323064786516939,0.00147418748628181,0.956,2.71524910277008,0.862630097867552
4,159,0.0313223130232741,2.58733932581617,0.813549978120502,2.82476391357435,0,0.00286275962572879,0.91640142775347,2.29,0.22,0.640000000000001,26.5514565849383,1.09176399299048,0.0887688351602912,0.907196411007561,0.046577618175765,0.00631906133920945,0.916,2.85442047036011,0.808739141814387
4,262,0.0295515256154312,2.51910119086519,0.819713991068716,2.69758843331754,0,0.000463740472813612,0.906848558388049,2.21,0.24,0.59,63.2603576675285,1.07085354216797,0.0852826797066784,0.871568730301588,0.0717230502059009,0.05105619848152,0.884,2.72154245955679,0.803244859548814
4,365,0.024603876174913,2.29098527590837,0.915532308441614,2.09013296392917,0,-0.00785392262947326,0.867036178248423,1.93,0.31,0.26,183.513633750256,0.912329287275949,0.073501839163256,0.751171338127336,0.155782692789327,0.264743762994714,0.772,1.94258485512465,1.01975516306801
4,468,0.0235,2.04698577030023,0.8,1.27323992048718,0,-0.00110589024707619,0.521793644635545,1.02,0.99,0.31,110.077170869447,0.62200721615199,0.0398000307526608,0.406746861008219,0.245695363879526,0.5521062014244,0.408,0.876109582548476,1.17236894951086
5,3,0.0367361066502886,2.74113148557586,0.902985701849186,2.83910156124776,0,0.0118587219154034,0.959712626862158,2.53,0.11,0.389999999999999,40.1493686294716,1.03574074289666,0.0994115127968453,1,0,0,1,2.90052751052632,0.886170110274696
5,56,0.0329921055658125,2.65523242253972,0.860902974998149,2.83498943914058,0,0.0072842748404458,0.944400078539145,2.42,0.15,0.509999999999997,16.652678496869,1.06769916451567,0.0943328930120783,0.948913162652041,0.0313370823282829,0.00144838851955909,0.956521739130435,2.83352190027701,0.860966290148398
5,159,0.0313162654854472,2.61550895745104,0.828495456542674,2.82062222159997,0,0.00243658834077409,0.922156265617092,2.33,0.21,0.600000000000001,19.6858541964575,1.07842193144268,0.0902483329553395,0.907825768025164,0.0458287129916473,0.00650886882668089,0.92094861660079,2.85401985041551,0.821595553395404
5,262,0.0297519425546577,2.56326648145917,0.821748267061564,2.74573187553651,0,-0.00134739647929127,0.911439436362742,2.26,0.23,0.6,51.628610509075,1.07118471504901,0.0870314063691488,0.875466069478329,0.0648874397498401,0.0328870537728183,0.893280632411067,2.66513119196676,0.831089706855728
5,365,0.0256015731955366,2.33725563181388,0.91163592870398,2.14440127806955,0,-0.00703541333767932,0.868470437510191,1.97,0.31,0.28,157.492332087993,0.917486837503236,0.0751733680718597,0.756183725173583,0.147339102807442,0.244690183916103,0.778656126482213,2.95257739252078,0.726497594396278
5,468,0.0235,2.05354410505993,0.8,1.24124748004976,0,-0.00564111192387973,0.510463000958199,1,1.02,0.3,121.084361602493,0.604441597816832,0.0388508325007138,0.390808181142041,0.250840714549483,0.562802720060412,0.395256916996047,1.92849372493075,0.593335807954032
6,3,0.0352319620957747,2.7209674506722,0.895389320484029,2.81358112763525,0,0.0068419900215182,0.954022813262476,2.5,0.13,0.409999999999999,27.3461896180915,1.03403703963462,0.0975738804778914,1,0,0,1,2.87733408504155,0.879364106039783
6,56,0.0328027930024176,2.63576612072678,0.854489011466266,2.81021417078053,0,0.00402002413773528,0.939560028102239,2.39,0.16,0.519999999999996,5.98601560990376,1.06618495043317,0.0928219664127587,0.95129932270953,0.0313128809844337,0.00119668021001773,0.956,2.71030913767313,0.866579289245304
6,159,0.0313806324607302,2.59861678932287,0.822141663830882,2.80408381830272,0,0.00190940651121019,0.916466886598,2.3,0.22,0.61,29.7188456142979,1.07906784479499,0.089058831397436,0.912732290252771,0.0449658673127834,0.00337552354159865,0.92,2.85811512382271,0.812536606736483
6,262,0.0298997613469221,2.54673005684345,0.815626152875552,2.73196696678563,0,-0.000635546885688787,0.905532415859187,2.23,0.24,0.61,62.1907307486852,1.07273519603871,0.0859810040953681,0.881188732827428,0.0640350893523941,0.0290072179003457,0.892,2.73583862825485,0.804823681230576
6,365,0.0254802124611492,2.35766488119219,0.908732339897258,2.234458418735,0,-0.00871592533408883,0.894984617583979,2.05,0.25,0.29,171.894065633712,0.947742164953108,0.0780033616172724,0.799428712225365,0.133519630817436,0.205831174801414,0.82,2.83298951108033,0.775673789908024
6,468,0.0235,2.11440356063876,0.8,1.4504750343149,0,-0.00663229102224916,0.576847535815983,1.17,0.91,0.35,123.989053439366,0.685997252992095,0.0451494702809446,0.462720864024412,0.222922141124323,0.484473712142792,0.468,2.20981879556787,0.600933915075604
7,3,0.036516169969712,2.74583878780893,0.904554732283719,2.81423438563451,0,0.00910692848189321,0.954268519884929,2.52,0.13,0.379999999999999,29.1614062322448,1.02490881770963,0.0987223668943229,1,0,0,1,2.89705176952909,0.883756659718037
7,56,0.0330802742832988,2.65997432141534,0.862495914390791,2.81505830273705,0,0.0063857593518033,0.939104058271434,2.41,0.17,0.499999999999997,8.58124323888714,1.05830281144939,0.0938745740174897,0.950894685476671,0.0312707602408474,-0.00029276776189735,0.956349206349206,2.70356007451524,0.877498893246471
7,159,0.0314254915959063,2.62192881952794,0.828696263012817,2.81046615415433,0,-0.000347700585846877,0.920084246420341,2.33,0.21,0.59,25.9637362474504,1.07190787683562,0.0899736282829187,0.911380380286372,0.045126454193572,0.00133898992188142,0.924603174603175,2.85097388033241,0.820889394149766
7,262,0.0300160896244168,2.56943570320291,0.819262167923589,2.74730179481289,0,0.000276789524985777,0.905694744355991,2.25,0.25,0.609999999999999,56.8062037671886,1.06922379547706,0.0868568732150807,0.879809469196139,0.064243787868838,0.0237835878785636,0.892857142857143,2.83501171301939,0.792467900630552
7,365,0.0254566142983777,2.28311633808893,0.922430415805452,2.06545513393987,0,-0.00714678412993541,0.866412446451516,1.92,0.31,0.24,154.134707542784,0.904664865071552,0.0732558696187075,0.742039235111979,0.168517704598834,0.266068546215212,0.761904761904762,2.90652347479224,0.720197932169746
7,468,0.0241524556643513,2.22262733456339,0.8,1.55369696723674,0,-0.00453268968088172,0.586549930293425,1.25,0.92,0.37,102.326817925382,0.699036200570233,0.0483795629891165,0.490056757258507,0.19054703996772,0.447914866235837,0.496031746031746,2.42530826315789,0.590421215150144
8,3,0.0359482467297441,2.7453365725358,0.903209583829828,2.82535102644705,0,0.00774563038913212,0.957511025337652,2.53,0.12,0.389999999999999,29.9081545810533,1.02914558991116,0.0988968956879311,1,0,0,1,2.92949764570637,0.877804967607702
8,56,0.0329362561796289,2.65828241603415,0.860825000702603,2.82522683378482,0,0.00425661084413487,0.943298520701679,2.42,0.15,0.509999999999997,10.8569343409447,1.06280161082347,0.0940092982597137,0.950578858980163,0.0317098301798502,4.39565424144028e-05,0.956521739130435,2.70777475096953,0.87615954862036
8,159,0.0314596385332474,2.6196080713787,0.827145331724319,2.81805521168156,0,0.00033399376984744,0.920905668821941,2.33,0.21,0.600000000000001,23.884090337329,1.07575451552125,0.0900458235919501,0.910502022996651,0.0457971173425084,0.00258226843220399,0.92094861660079,2.81921872520776,0.829054665696277
8,262,0.0301845610110363,2.57192350852311,0.814225310056006,2.76635957066676,0,-0.0027328409971088,0.908904317843062,2.26,0.24,0.62,54.0052313238971,1.0755994731178,0.0869384930337418,0.879082123144451,0.0631664130902923,0.0208793368427833,0.893280632411067,2.80395449141274,0.799163463157076
8,365,0.0254697350797678,2.30993381165586,0.917059972914915,2.08451489081589,0,-0.00401764013514261,0.856662382380626,1.92,0.33,0.26,154.917224306173,0.902413255435061,0.0735207634095383,0.74340820202823,0.158597224557338,0.26221029836522,0.758893280632411,3.08816146481994,0.686247806665554
8,468,0.0235,2.09701140618603,0.8,1.29877460894071,0,-0.00075479828500391,0.51944389278574,1.04,1.02,0.31,101.270131030348,0.619345514816664,0.0406060842484591,0.410590079354881,0.236155075787637,0.54031389488125,0.411067193675889,0.882691253462604,1.19129161331519
9,3,0.0405051013513991,2.56144328200683,0.928219941512337,2.59481119166518,0,0.0148586890201694,0.965764706609244,2.37,0.09,0.29,58.9613443865565,1.01302699532437,0.0937379410717065,1,0,0,1,2.68077194515235,0.900861448543473
9,56,0.0345262148250188,2.48523381883277,0.896752863568072,2.58220104042626,0,0.00991254240470496,0.955968689431103,2.29,0.11,0.369999999999999,41.5922288348915,1.03901734350252,0.089599904840218,0.955855268590517,0.0297525476005658,0.00485975676358552,0.966244725738397,2.66940245096953,0.8757011297139
9,159,0.0327525812603713,2.43150859322801,0.887533317443651,2.50470834932202,0,0.00519506013788074,0.94165333783391,2.21,0.14,0.379999999999999,5.12871896001145,1.03010466683024,0.085915334568433,0.916548129670467,0.0507271387547648,0.0347242383694747,0.932489451476793,2.49109817839335,0.88793969852258
9,262,0.0253735684812917,2.17809176063189,0.879705448000447,1.82434166437236,0,-0.00280468233410147,0.764552711022524,1.61,0.52,0.29,102.62790802498,0.837587147312426,0.0619426578410551,0.660806682255491,0.149662311114927,0.296927009474774,0.679324894514768,2.48702190027701,0.708421543750578
9,365,0.025211584944754,2.15956325564374,0.8,1.37106165748755,0,-0.00229798127075886,0.53457383544855,1.1,1.01,0.33,88.4329353017815,0.634879137670293,0.04295655509594,0.458262199967457,0.156895930191446,0.471614095895859,0.464135021097046,0.941947268421053,1.17804850136292
9,468,0.0235,2.09026135298423,0.8,1.28498566534319,0,-0.00156536199562429,0.516261347058102,1.03,1.02,0.31,107.283001785941,0.61474880330569,0.0401885767388801,0.428733299231921,0.183951732342651,0.504786448636146,0.434599156118143,0.876475995290859,1.18514566499658
10,3,0.0356618251490902,2.73459410587579,0.904427857373056,2.79348288207323,0,0.00948770361611373,0.949874283454431,2.5,0.14,0.379999999999999,26.8443037196919,1.02153474114162,0.0979062825951949,1,0,0,1,2.87876710387812,0.882361771252136
10,56,0.0330753633183244,2.65051850800115,0.861777271744772,2.79412457431133,0,0.00283203284413014,0.938558570756828,2.4,0.17,0.5,5.34004055540951,1.05418036730424,0.0931138280014183,0.951050591782842,0.0307451836065848,-0.000229710460093679,0.96,2.84193325290859,0.852815791343698
10,159,0.0316505158618583,2.61360313980106,0.828378354757522,2.79006075083153,0,0.000439393460157866,0.915487837918272,2.31,0.22,0.59,29.8124132839594,1.06751507462755,0.0893217822406472,0.912319208461408,0.0442445794111676,0.00122504106384846,0.924,2.83395033296399,0.821671050606215
10,262,0.0303647647261798,2.57192811620791,0.81150968795274,2.7575842799154,0,-0.000795493910540679,0.901306680203465,2.24,0.26,0.63,56.7995185390272,1.07218559591052,0.0864097886956498,0.882576545704643,0.0594845097187779,0.0128508402139148,0.896,2.78785457590028,0.797192463840565
10,365,0.0260124885404813,2.33274342282158,0.92059059303666,2.12694463100638,0,-0.00562063563452742,0.870511708097676,1.97,0.3,0.25,151.184487184641,0.911778213668147,0.0753216816164791,0.769324292782164,0.146950760330668,0.238604737957861,0.788,2.96771700775623,0.724781286584597
10,468,0.0235,2.18896486354441,0.8,1.43423397246043,0,-0.00182175438723686,0.548862475731064,1.15,0.99,0.35,81.809990960913,0.655211052651662,0.0447300644467213,0.45686613015084,0.199528420382021,0.486578571265132,0.46,1.07621205484765,1.08962850229489
11,3,0.0384036896551203,2.75729512364179,0.905065697920174,2.78880037998233,0,0.0193802190564453,0.934209140011723,2.47,0.19,0.38,84.6332860956233,1.01142614588856,0.0981269246675112,1,0,0,1,2.88272754792244,0.880349217154072
11,56,0.035720806398654,2.70700670254536,0.868615120896846,2.79496915432986,0,0.00992943691281534,0.922308932591068,2.4,0.21,0.48,32.2687230827135,1.03249436054288,0.0941909743072767,0.959889190723434,0.0182383164809746,-0.00221198132064271,0.97165991902834,2.82658443684211,0.859957539166347
11,159,0.0338574469523919,2.66402716674517,0.836741031387546,2.78060032580722,0,0.0023888310847231,0.904719437010289,2.32,0.26,0.56,10.4577124111121,1.04375824710694,0.0901759066662489,0.918972106501827,0.0338258883123961,0.00294035178493723,0.939271255060729,2.81418617977839,0.830149212755845
11,262,0.0332344299381165,2.63034095574573,0.820779846658698,2.75247247771909,0,0.0033329808994732,0.888636842726121,2.25,0.3,0.600000000000001,11.8897250234792,1.04643182158822,0.0875548588220547,0.892261314809586,0.0460430103428273,0.013026354458353,0.910931174089069,2.7882717767313,0.807145056833969
11,365,0.0317940182806375,2.46327157567156,0.940185295280512,2.179969224385,0,-0.000194952783920899,0.864020566196332,2.05,0.34,0.22,33.658995049132,0.884989396181652,0.0793948522317097,0.809103643069704,0.106634776034379,0.218312920482744,0.82995951417004,2.57902485401662,0.840526543120384
11,418,0.0322327602735557,2.40337095019607,0.936077779345926,2.00539903734253,0,-0.00139150481773698,0.814467396107292,1.88,0.45,0.21,53.0431104443304,0.834410949828169,0.0729319202585992,0.743240660050423,0.128359191735075,0.280909794857661,0.761133603238866,3.48516096759003,0.61056479299163
12,3,0.0384783040593545,2.75184315714754,0.908579109519442,2.75199898899098,0,0.0219508768198983,0.925156744893611,2.44,0.21,0.360000000000001,86.8498330402666,1.00005662817048,0.0972447756101439,1,0,0,1,2.87077618919668,0.878532498840363
12,56,0.0358302991186222,2.7033668688339,0.867992822460921,2.77018675782447,0,0.00884497140805596,0.916213952346797,2.38,0.23,0.48,29.3711215782253,1.02471728486463,0.0933296657339508,0.959739637922671,0.0176159343194151,-0.00660893005638985,0.975409836065574,2.84295947368421,0.850749978250981
12,159,0.0342593689833373,2.66049933500764,0.834066143323364,2.75977833884797,0,0.00428935735296321,0.895000046444707,2.29,0.28,0.57,14.1345515629869,1.0373159288311,0.0892858468577463,0.918155718880929,0.0331936876208405,-0.00282679967838417,0.938524590163934,2.77016341052632,0.827671932473571
12,262,0.0336031770996083,2.61245810126698,0.834178639644203,2.66885810607297,0,0.00236221787625668,0.88337757115529,2.22,0.31,0.55,14.5563269461927,1.02158886482376,0.0863422162994283,0.887885398034912,0.0506515262392525,0.0302110877404381,0.909836065573771,2.57929694515235,0.840058070435417
12,365,0.0329942205406175,2.44026914968981,0.946991168381983,2.07852462432318,0,-0.000796496458160489,0.840282220001829,1.97,0.39,0.19,40.13661390032,0.851760398883615,0.0764460099249281,0.786119454184373,0.113223752105369,0.244721879390926,0.807377049180328,3.67219823351801,0.607083409080588
12,418,0.0319205979710978,2.35817418630851,0.926941495617457,1.88156335815709,0,0.00217858903946455,0.769779578067814,1.74,0.55,0.21,46.527852464378,0.797889896802956,0.0678835522665908,0.698068886895654,0.143056471011631,0.316292133215148,0.713114754098361,1.51734017950138,1.15520338183602
13,3,0.0379680265513378,2.7277739103922,0.900133839896293,2.78075572761172,0,0.0226745306258536,0.932470313087679,2.44,0.19,0.39,87.7157091306103,1.01942309698677,0.0972569195563294,1,0,0,1,2.89040769224377,0.872861510253229
13,56,0.035121973615559,2.67804069840685,0.86428462885416,2.78114998051492,0,0.00852351684129615,0.923831395177317,2.38,0.21,0.49,32.6084539518237,1.03850176069744,0.0931952916247348,0.958238159812967,0.0182321605892174,-0.000141779049228186,0.975409836065574,2.80165308642659,0.858040548523143
13,159,0.0338333857904971,2.63410118388009,0.831680700094706,2.76736006799378,0,0.00417725141621417,0.90320014133281,2.29,0.26,0.58,9.25098795058939,1.05058988809131,0.0891998743139663,0.917157100192788,0.0343403557586793,0.00481727304736845,0.938524590163934,2.76094665152355,0.831618724208064
13,262,0.0332278370441986,2.58158121904065,0.835696374286525,2.65708377774676,0,0.00395745114496471,0.889292323297806,2.21,0.29,0.54,11.8840515941385,1.02924663309031,0.0860513478932909,0.88478381061053,0.0535941379872378,0.0444742228297692,0.905737704918033,2.71167486703601,0.805294830436117
13,365,0.0324489812697458,2.39686932846861,0.944433975312641,2.03844035553258,0,0.00253739502326289,0.833493901489368,1.92,0.4,0.2,42.0482749225421,0.850459527067736,0.0747330037507578,0.768408089539314,0.121309387359017,0.26694734985467,0.786885245901639,3.25928335623269,0.65555913196934
13,418,0.0296268322198906,2.29128165387297,0.920090691405976,1.82666123438585,0,0.000379927102794775,0.762840925371765,1.68,0.55,0.22,47.2795945055856,0.797222476467799,0.0652420448241504,0.670821625050169,0.160017754717974,0.343106186477339,0.688524590163934,3.23202985872576,0.594205502368961
14,3,0.0400567283756097,2.727195489789,0.919053916842416,2.7081268089492,0,0.0180621346493354,0.934748733087299,2.44,0.18,0.33,78.5995310505128,0.993007952341077,0.096941135804701,1,0,0,1,2.80254568393352,0.891498162278197
14,56,0.0358439704045895,2.67704461454673,0.879935653146099,2.7127247310754,0,0.00627531715599561,0.921148603402378,2.37,0.22,0.43,21.7929186825934,1.01332817403744,0.092643673291475,0.955669360818263,0.018389175044489,-0.00169782379134209,0.971311475409836,2.77141425373961,0.864468504230154
14,159,0.0337704060513974,2.63375682544344,0.845937396410012,2.70509893379055,0,0.00308467427125991,0.899453971813443,2.28,0.27,0.519999999999996,12.829064978091,1.02708758365917,0.0887001564125543,0.914989861386099,0.0342618139020159,0.0011180699325618,0.934426229508197,2.73317885983379,0.837823370131661
14,262,0.0332301159892977,2.59452927772587,0.838019754162749,2.6507335026751,0,0.000515720747246373,0.888876656214833,2.22,0.29,0.54,16.7286187223108,1.02166259037111,0.0860994016640634,0.888161676148715,0.048645655421421,0.0211929906991202,0.909836065573771,2.70214798088643,0.814721690117119
14,365,0.0319951405446119,2.45534391241719,0.933949591627131,2.19829838945606,0,0.00141012845295996,0.866908730299887,2.05,0.33,0.23,42.3946191090651,0.89531180472878,0.0795353914495804,0.820450377328089,0.099681734730664,0.188258695201559,0.840163934426229,3.45302138864266,0.658726351396572
14,418,0.0326997835746586,2.39104158760064,0.945840292078769,2.01645802483127,0,-0.00136514263878273,0.831514831336603,1.91,0.41,0.19,55.6077656029224,0.843338750479344,0.0740795112460251,0.764170036085267,0.123259921574001,0.25540487315153,0.782786885245902,3.64123108310249,0.597172918717231
14,471,0.0294458561353017,2.34008337748344,0.919970472477308,1.92988358367554,0,-0.00236495493221545,0.790102513555022,1.78,0.49,0.23,90.435093050215,0.82470718874597,0.0688151527678025,0.7098653445369,0.141945127789691,0.287373258409429,0.729508196721312,2.75211326066482,0.706599982864077
15,3,0.0384684498092273,2.71585538840562,0.902263849020238,2.76547361454322,0,0.0199556660137548,0.936896256538816,2.44,0.18,0.38,86.9314563901738,1.01826983364042,0.0969972722420152,1,0,0,1,2.84717807313019,0.880274262465911
15,56,0.0354756785205249,2.67019330142296,0.866594990042605,2.76556800101937,0,0.00962817558480222,0.923051869628866,2.37,0.21,0.48,29.572035857331,1.03571827535691,0.0929561637190867,0.958337915804006,0.0168131510895598,-3.41303115864999e-05,0.971311475409836,2.82533189113573,0.854916145262337
15,159,0.0338706279967408,2.62488200153641,0.833307823189973,2.75423345352189,0,0.00186051175319601,0.906290797230863,2.29,0.25,0.57,8.51516776697786,1.0492789587912,0.088951759007872,0.917054232060577,0.0334971395228141,0.00406446149484996,0.938524590163934,2.75102762299169,0.832498156080073
15,262,0.0333470122050227,2.58083407464341,0.830397777937691,2.67356925862591,0,0.00378743565097794,0.889659326783151,2.21,0.29,0.56,11.6740066360831,1.03593225341126,0.0860473718907841,0.887111254799925,0.0497159437643986,0.0332327726556477,0.905737704918033,2.81400674404432,0.785764334489061
15,365,0.0326678751844685,2.40106091880832,0.942881849229559,2.0556478011368,0,-0.000859582997867037,0.840644043053981,1.94,0.39,0.2,51.3454243785518,0.856141460232937,0.0752450019238567,0.775743484168451,0.11590987905365,0.256674231015459,0.795081967213115,3.09319076121884,0.690691862876051
15,418,0.0295944368139756,2.28479296234229,0.914538286638286,1.82063751377499,0,0.00276975092461773,0.756137290963099,1.66,0.56,0.23,46.9326767528595,0.796850105800631,0.064648137474418,0.666494386699001,0.158720684430989,0.341654353814649,0.680327868852459,3.23039592216066,0.591182743872887
16,3,0.0409399972477146,2.68113650392974,0.927932288545788,2.6466478024764,0,0.0211248176936462,0.936082783332021,2.4,0.18,0.300000000000001,89.4008932856684,0.987136536538595,0.0957292058279074,1,0,0,1,2.78589571357341,0.889294364099925
16,56,0.0359814077548015,2.64013463390902,0.884774094816961,2.67803528184844,0,0.007265118020369,0.926087529547748,2.35,0.2,0.419999999999999,33.1793232722218,1.01435557393651,0.0919523989369554,0.960546973535521,0.0152927200687539,-0.011859333660746,0.979166666666667,2.74103108836565,0.869244127515466
16,159,0.0342274414955866,2.59969184616646,0.853775881909737,2.66069549038564,0,0.00437390856612785,0.903561244781783,2.26,0.25,0.499999999999996,9.44466875765373,1.02346572125813,0.0880782130043685,0.920076712667051,0.0303769157757937,-0.00530772847679062,0.941666666666667,2.70942562437673,0.841383264273588
16,262,0.0332756775143184,2.53821975710654,0.866990971943865,2.52135556603932,0,0.00237670279321911,0.892145361235127,2.18,0.28,0.44,16.6789322586081,0.993355897959582,0.0847140237517959,0.884933944861995,0.0533045395539259,0.0473399733503809,0.908333333333333,2.52037695373961,0.853899809605526
16,365,0.0312600296772386,2.39104560824505,0.932040520588018,2.09370068029085,0,0.000675298062935981,0.846802817015049,1.95,0.37,0.23,47.7513407019293,0.875642301874599,0.0755989936598818,0.789717129752297,0.108196988575367,0.208923575576687,0.8125,1.92355694155125,1.0358252898681
16,418,0.0298296619687686,2.3237824369028,0.921596072087361,1.88047563575269,0,0.00161605899479855,0.774305552881255,1.73,0.53,0.22,44.0516302729388,0.809230505356188,0.0672486269879333,0.702488090299489,0.133284547990438,0.289487768643347,0.720833333333333,3.26072154598338,0.604989922479542
17,3,0.0378367444425408,2.71000353214777,0.894972647985342,2.79146649420627,0,0.0244624681055183,0.934514542524282,2.43,0.18,0.4,93.6447127290202,1.03006009442133,0.0970406377799559,1,0,0,1,2.85766907562327,0.876763559233654
17,56,0.0350790061360151,2.66407991174551,0.858001068576472,2.79580344512309,0,0.0103019915422287,0.924691960143529,2.37,0.2,0.51,36.2323210840168,1.04944428761196,0.0929897935270648,0.958256207445003,0.0169459633013326,-0.00155364605873687,0.975308641975309,2.83278980526316,0.851298983249102
17,159,0.0338636307009453,2.62031705195544,0.826475691785787,2.77392024776407,0,0.00453425282848396,0.903987342752709,2.28,0.26,0.59,8.70179857118594,1.05862008022808,0.0888502873701238,0.915598757415382,0.0330945990026991,0.00628567331136276,0.938271604938272,2.81634095761773,0.82208679001392
17,262,0.0324857480394135,2.53797146158725,0.863779583066631,2.5354798335929,0,0.00398177630954566,0.891439456934401,2.18,0.28,0.45,15.2805652008084,0.999018260042693,0.0847920092644606,0.873778359296548,0.0634803861027355,0.0917032897026233,0.897119341563786,2.50846240277008,0.868613712109541
17,365,0.0312935128796248,2.36980502137406,0.935458166200913,1.94696874299733,0,0.000671715958195818,0.799289184922185,1.82,0.48,0.2,37.1195044439001,0.821573389134116,0.070722727907551,0.72879496183772,0.125534342202164,0.302528349511523,0.748971193415638,3.14955787119114,0.647003475383987
17,418,0.0299822402299982,2.30537898998393,0.921114651583372,1.78507900841189,0,0.00238780964989249,0.741362020788956,1.64,0.6,0.21,38.9320150974062,0.774310434929543,0.0639288830397635,0.658784654576624,0.149307754533869,0.36052286061221,0.674897119341564,3.18828344404432,0.590349740201942
17,471,0.0309563777074303,2.36675238361031,0.928543174722802,1.73348038055173,0,-0.000224187205790871,0.71121343000796,1.61,0.69,0.19,37.7757603185399,0.732429971363303,0.0627906808703435,0.647055525466807,0.126660775333168,0.37900727658756,0.662551440329218,3.09282261218837,0.594709313952816
18,3,0.0399588697157214,2.71549150349707,0.913645629024324,2.73164546279097,0,0.024071914902129,0.9348244941784,2.43,0.18,0.34,92.8477726620028,1.00594881599633,0.0971689907236537,1,0,0,1,2.83893168144044,0.884562680822124
18,56,0.0363154311830393,2.6696388975865,0.875027037817568,2.74519949234433,0,0.00805907915473913,0.927821770168303,2.38,0.2,0.449999999999998,38.4152018107222,1.02830367613618,0.0932441552948499,0.959608148653454,0.0168855641240311,-0.00496185531321447,0.979423868312757,2.78875750249307,0.864687513405478
18,159,0.0340963855900066,2.62785974561078,0.845168837844536,2.7225276359646,0,0.00403871679485623,0.905527976954388,2.29,0.25,0.529999999999995,8.99988594094689,1.0360247119398,0.0891967221236698,0.917954601147841,0.032271048454187,0.00333785147105159,0.94238683127572,2.7502046933518,0.838878557737689
18,262,0.033036613236891,2.55401762252136,0.868005084689732,2.53207256778681,0,0.00310096311702523,0.89050916185541,2.19,0.28,0.44,15.1723550946605,0.991407633784106,0.0851533465485413,0.876342811779485,0.0594639610426904,0.0730595890728253,0.901234567901234,2.56877081828255,0.844700854398985
18,365,0.0326179887874418,2.3978919627502,0.925800734498569,2.04405535817813,0,0.00116824231178103,0.820810296597804,1.89,0.43,0.23,48.2183795745489,0.852438470928337,0.0735261285630047,0.756683053054562,0.116958399736421,0.251712791421444,0.777777777777778,1.6619481299169,1.14905232918116
18,418,0.0305357724580354,2.33414340385007,0.918002782728332,1.8498694223888,0,-0.000981000356602868,0.758854348427242,1.7,0.57,0.23,52.8465657402585,0.792526037319522,0.0660212109393677,0.679447326227052,0.140434282028092,0.322800323985399,0.699588477366255,1.45471678476454,1.17384012697084
19,3,0.0406764785893378,2.69109402744984,0.924393931690642,2.66226091912199,0,0.0229045311733127,0.932507078159397,2.4,0.19,0.31,88.6989052310954,0.989285729880211,0.0959070471108538,1,0,0,1,2.79575268947368,0.88818500577373
19,56,0.035961005377369,2.64894047289003,0.883570083373771,2.68771923999266,0,0.00922280593774649,0.923108158758328,2.35,0.21,0.42,30.8833485003902,1.01463935014754,0.0921611520132653,0.960942441557409,0.0156640957654539,-0.00956266934161332,0.979166666666667,2.71849392271468,0.8732080534356
19,159,0.034283139378074,2.60930617783281,0.852524145654516,2.67090668350814,0,0.00262548988476941,0.904246204381573,2.27,0.25,0.5,11.9228711933911,1.02360800208065,0.0882964556675082,0.920646170718311,0.0303920445672917,-0.00324752706394982,0.945833333333333,2.71675350083102,0.841540120370825
19,262,0.0334174304413783,2.55456508658388,0.854705096412233,2.56932165745056,0,0.0023400398030673,0.890706215722867,2.19,0.28,0.48,15.0891253437753,1.00577654918411,0.0851216825177297,0.887543565170368,0.0507336196629806,0.0349098997036281,0.9125,2.5644213432133,0.84870017625395
19,365,0.0333753568157691,2.3902197530632,0.946502639384771,2.04063375437666,0,0.00071802915737551,0.840832494397616,1.93,0.38,0.19,40.7081972369269,0.853743155524289,0.075042367393712,0.78244894045142,0.111803701883936,0.233495958371482,0.804166666666667,3.61523831274238,0.605197716242414
19,418,0.0310754740367019,2.31293655854858,0.920891934583208,1.86633087096308,0,-0.000702422966284311,0.774718871276849,1.72,0.52,0.22,52.492976020682,0.806909668172758,0.0668086513624517,0.696597939098586,0.140521834259212,0.298967709153547,0.716666666666667,1.47047589445983,1.17630764312578
20,3,0.0386138380708032,2.74977302739578,0.906046185947245,2.78715143647456,0,0.0234246075834829,0.933233130460103,2.46,0.19,0.37,88.35657269186,1.01359327068321,0.0981839870312622,1,0,0,1,2.90989367091413,0.875885872986985
20,56,0.0357117071394138,2.69999083921746,0.867101264073523,2.80093823796878,0,0.010245526425961,0.924603611934022,2.4,0.21,0.48,34.7560082180369,1.03738805231672,0.0942159519916026,0.95958572105657,0.0181041081145059,-0.00494655629895058,0.975609756097561,2.85914494819945,0.85462208121226
20,159,0.0338375210499773,2.65753297226126,0.834390993805443,2.78698097447287,0,0.00194899967277429,0.906827630379061,2.32,0.25,0.57,8.24149956924732,1.04870983862204,0.0901205591587276,0.917874308058327,0.0335446068513827,6.11599353592673e-05,0.943089430894309,2.81489034792244,0.826020705459488
20,262,0.0329493831964781,2.58954677015626,0.849584870698396,2.62504667028802,0,0.00388562080413768,0.890242259921019,2.22,0.29,0.5,14.7703285195155,1.01370892410243,0.0863956683136275,0.879936443058874,0.0582689027942328,0.0581614490210771,0.902439024390244,2.60341409916898,0.842924794366478
20,365,0.0329162567404632,2.39666517228505,0.943424039908286,1.97837012000998,0,-0.0017984849803151,0.813167090951522,1.87,0.45,0.19,49.7165407594831,0.82546788048985,0.072583222655002,0.739257233787942,0.128413455071654,0.290182049629709,0.760162601626016,3.57714880554017,0.595684695256314
20,418,0.0286482401499372,2.3256110476192,0.909995982541299,1.81561091616748,0,0.00121096406226218,0.738139193802378,1.65,0.61,0.24,55.7013062107351,0.780702739620269,0.0641318743026279,0.653180587199093,0.154253451303321,0.348578303852759,0.670731707317073,3.18328663102493,0.593538828985023
21,3,0.0372648753080852,2.73487934478659,0.895365896823326,2.76550626826605,0,0.013068131673128,0.929443173649213,2.44,0.2,0.399999999999999,55.8809898342802,1.0111986378989,0.0961910947417908,1,0,0,1,2.87611639473684,0.869852246869849
21,56,0.0348941794538039,2.67676254796059,0.859344039701544,2.77032828700164,0,0.0038497608754493,0.920292102331085,2.37,0.22,0.5,13.1285955393261,1.03495481476769,0.0923112061248769,0.959664783654569,0.021250223318551,-0.00174362965324826,0.971311475409836,2.81856378116343,0.849199003253386
21,159,0.0336919730492566,2.63516141965751,0.828630755192775,2.75790410256236,0,0.00191600543709824,0.898914112001311,2.28,0.27,0.58,15.1581774377817,1.04657880993143,0.0885800342896136,0.920875622919067,0.0364615445720389,0.00274892369289426,0.934426229508197,2.84300867783934,0.812866961664573
21,262,0.0328795855496467,2.60528712404128,0.814595378950762,2.72869227812303,0,0.00101884714518286,0.884992958971757,2.22,0.3,0.61,22.8036196585546,1.04736719916319,0.0861313900851971,0.895419584488592,0.0473849864683622,0.0133118447661659,0.909836065573771,2.73990112354571,0.804999227228721
21,365,0.0312551227484631,2.49901359201566,0.889208391867767,2.37548065139552,0,0.000967101095544765,0.875588265529856,2.11,0.31,0.36,41.3181729376009,0.950567319435628,0.0817272685229017,0.849634456726843,0.0862435680098853,0.141032266441062,0.864754098360656,2.97889036897507,0.760189197455066
21,418,0.0307889395817967,2.4362543613454,0.926810782044966,2.18115230021461,0,0.000694802064457045,0.859930605595881,2.02,0.34,0.25,56.356525443857,0.895289233678415,0.0782244967285109,0.813219736592994,0.109191282610129,0.21130090166739,0.827868852459016,3.13594823130194,0.705648508718921
21,471,0.0311590917875186,2.38082596088875,0.934275398314164,2.00307189434155,0,0.000709306511599839,0.816600795935411,1.87,0.44,0.21,47.12000940269,0.841334867498596,0.0725934456101972,0.754679482597244,0.129458502281925,0.275694321388227,0.766393442622951,1.77439664792244,1.07235718237514
22,3,0.0372764637006152,2.75544154055749,0.893169747180954,2.81738764057066,0,0.0164710762448868,0.933684521590409,2.47,0.19,0.409999999999999,77.325487002913,1.02248136971929,0.0977232386747992,1,0,0,1,2.88554737811634,0.87407600655078
22,56,0.0352596516414512,2.69930419865232,0.857951112692827,2.81549300078772,0,0.00907668845120158,0.920673011570745,2.39,0.22,0.51,25.9924080492313,1.04304398229492,0.0936791704688243,0.958617128731963,0.0203732654381823,0.000672481044375561,0.967611336032389,2.85261645263158,0.849635063751242
22,159,0.0336478968196376,2.65568692769957,0.826218983424546,2.80202904567603,0,0.0018163943205195,0.903479342652369,2.31,0.26,0.6,11.6135180047919,1.05510518444402,0.0897135547467769,0.91803706020554,0.0362027687358366,0.00545136021521109,0.935222672064777,2.81133158033241,0.827419312519457
22,262,0.0329142144600212,2.61897687994941,0.81470410832984,2.75522690404743,0,0.0017039170535994,0.888210042823067,2.24,0.3,0.62,17.3046662039622,1.05202414161848,0.086969233365632,0.88995447290737,0.0495255147312856,0.0220632530746265,0.906882591093117,2.69596510055402,0.816249975201553
22,365,0.0311483727640923,2.46074607726198,0.930107818317578,2.19722739480536,0,0.00166499768693906,0.860165238360343,2.04,0.35,0.24,45.2753482918098,0.892911062668509,0.0791118185483807,0.809549699960794,0.106950359482452,0.220118891995879,0.825910931174089,3.40808148116344,0.66529165840133
22,418,0.0305964900519648,2.33800909780479,0.932249603704121,1.90264259340098,0,0.00196453275124131,0.787650858087526,1.77,0.5,0.21,40.5175245545485,0.813787506296451,0.0688498899605919,0.704539584383902,0.151493848302889,0.324678448218223,0.716599190283401,3.39152210831025,0.597820399461347
22,471,0.0295066372387983,2.29271245286485,0.914744421490696,1.73171381535508,0,0.00235347906697136,0.718646698403345,1.58,0.65,0.22,30.6417502587926,0.755312256097017,0.0616283653694806,0.630641863749173,0.16793282705574,0.385347692160559,0.639676113360324,1.3407910567867,1.18554387678792
23,3,0.0394455096170479,2.73083702225925,0.907254923746749,2.77104083171757,0,0.0195018557144684,0.940268217068413,2.46,0.17,0.37,82.7682317784443,1.01472215629517,0.0978217848101925,1,0,0,1,2.85307900554017,0.885147659357072
23,56,0.035754903923098,2.67501046635852,0.875496798491681,2.76209605781202,0,0.0102119025372578,0.929209352067184,2.39,0.19,0.449999999999998,37.7231022247474,1.03255523391355,0.0937955494911319,0.958841117785033,0.020443020013896,0.0032279473485799,0.971544715447154,2.79758500360111,0.866351893238174
23,159,0.0334604702631743,2.6323126848492,0.845888781267918,2.74261172123672,0,0.00362591842331772,0.911015790075924,2.31,0.24,0.53,8.50811645047428,1.04190195071519,0.0898469447484907,0.918475827473648,0.0360784391770604,0.0102593618092699,0.939024390243902,2.7573306401662,0.844674433654809
23,262,0.0324909979502027,2.60534079799136,0.826483097329176,2.73162267949664,0,0.00279686244456612,0.896101624911052,2.25,0.27,0.58,18.4464517147334,1.04847038882692,0.0873943550135633,0.893403807578629,0.0459552229755784,0.014225034784672,0.914634146341463,2.73186209168975,0.823134834832415
23,365,0.0318405988313546,2.56925583447156,0.813455690939074,2.69064203434245,0,-0.00047643828791788,0.884227492583582,2.19,0.3,0.61,30.6606712576999,1.04724566477276,0.084716681245485,0.866030827487601,0.0591691069333798,0.0290139345674261,0.890243902439024,2.72037708864266,0.799742413879991
