Repository: wengandrew/fast-formation

# Formation Optimization Project

Code used to extract features from formation tests.

Sources data from umichbatterylab.voltaiq.co .

Requires presence of raw files in `data/`, which is not stored in the repo.

File: output/summary_esoh_table.csv (part 2 of 2)
cellid,cycle_number,y100,Cp,x100,Cn,Qcomp,x0,y0,Qfull,pos_excess,neg_excess,RMSE_mV,np_ratio,n_li,LLI,LAM_PE,LAM_NE,C20_loss,Cn_pf,x100_pf
23,418,0.0303820281613296,2.49267161846367,0.886890650029141,2.39444589500823,0,0.00150835577073904,0.880875123319462,2.12,0.3,0.369999999999999,33.6847512498045,0.960594198318035,0.0820608254561149,0.838880885432021,0.087213334905845,0.135903784743554,0.861788617886179,2.8992755966759,0.772962239098827
23,471,0.0301802163634896,2.42338963382022,0.927746870341465,2.16042052017463,0,0.00200117346281325,0.855470533730743,2,0.35,0.24,34.6196271426484,0.891487068370823,0.0775132142706411,0.792392148855626,0.112583572704268,0.220357745924828,0.813008130081301,2.11256622714681,0.974659118205644
24,3,0.0389632578517816,2.73803543001435,0.911079699259594,2.73419898720082,0,0.0186793979567282,0.930113157978242,2.44,0.2,0.35,79.2969413719286,0.998598833758147,0.0969261698418446,1,0,0,1,2.84636962576177,0.880457044032909
24,56,0.0358759194525551,2.68630779260305,0.873539575940473,2.74310252543526,0,0.00590886293154125,0.921850343736143,2.38,0.21,0.459999999999998,26.1593972480103,1.02114230282494,0.0930019854252969,0.95951367496569,0.0188922454560918,-0.00325636073896729,0.975409836065574,2.79060566759003,0.861144744321561
24,159,0.0339479330799743,2.64245149675669,0.84121940593885,2.73040627460788,0,0.00251638166863632,0.900567435012448,2.29,0.27,0.54,12.4296220346603,1.03328529509781,0.0890467475685835,0.918706967518494,0.0349096772853529,0.00138713846749572,0.938524590163934,2.74960355069252,0.835812512374927
24,262,0.0332163941333164,2.609161690018,0.829343628017946,2.69067942729642,0,0.000556676522690536,0.887897040615068,2.23,0.3,0.57,19.1504352667297,1.03124288448289,0.0864942033687477,0.89237203440393,0.0470679592322442,0.015916749332481,0.913934426229508,2.68312261911357,0.822401053252888
24,365,0.031169885571415,2.48494365095197,0.920443786378218,2.26761214455062,0,-0.00123058594447301,0.872235234960456,2.09,0.32,0.269999999999999,40.794573843242,0.912540670160429,0.0807668933350091,0.833282626011089,0.0924355383747,0.17064845859221,0.85655737704918,2.37460548171745,0.914242347268307
24,418,0.0315513638965927,2.43447207247498,0.938784422758773,2.10428613970789,0,0.0025999548643697,0.840761714786846,1.97,0.39,0.21,44.0239355396037,0.864370622074375,0.0765737168229565,0.790021074266141,0.110869039243141,0.230382956925096,0.807377049180328,3.32746504875346,0.659502910214276
24,471,0.0311042975784041,2.33367896402317,0.930620670108224,1.89305628244132,0,0.000907160623829562,0.785278298001252,1.76,0.5,0.21,36.7819988390995,0.811189675883167,0.068440660246082,0.706111263426146,0.147681239460463,0.307637706215608,0.721311475409836,3.00729441828255,0.651803970320236
25,3,0.0390184432772679,2.72976343134501,0.908796768158846,2.73901100203643,0,0.0179642749027459,0.932868793817631,2.44,0.19,0.36,76.6164054893463,1.00338768209187,0.0968500355324733,1,0,0,1,2.83924209972299,0.881366687084702
25,56,0.0359236080750282,2.67843259629999,0.873264861820095,2.7484150919083,0,0.00731124112901615,0.924502997113135,2.38,0.21,0.459999999999998,29.4888629853504,1.02612815260126,0.0931411912514479,0.961705287348275,0.0188041331551294,-0.00343338886367595,0.975409836065574,2.82075355207756,0.857024819746299
25,159,0.0339736460752549,2.63690262941792,0.843501918326596,2.73479688950387,0,0.0024888219510002,0.906209114439027,2.3,0.25,0.54,9.32718592705451,1.03712471556356,0.0894129639748019,0.923210440587007,0.0340178935877004,0.00153855261239266,0.942622950819672,2.78723241855956,0.831609385840908
25,262,0.0331621688050896,2.60994981353171,0.824891419172785,2.72144957701533,0,0.00180065941060759,0.891416219663217,2.24,0.29,0.59,18.4191138677814,1.04272103735694,0.0869899694283028,0.89819243689524,0.0438915755253814,0.00641159345765441,0.918032786885246,2.75856009639889,0.810085792494665
25,365,0.0321642128441114,2.55378187028053,0.844568968120418,2.57663504331472,0,0.00238528144339623,0.881884396565842,2.17,0.31,0.499999999999995,30.4088798399119,1.0089487568614,0.0842600505798631,0.870005365683229,0.0644676967402142,0.0592826967839779,0.889344262295082,2.41671658476454,0.877055583470966
25,418,0.0309952674170437,2.50309327399717,0.887145666192952,2.40081146546612,0,-5.43620635203856e-05,0.881942382383566,2.13,0.3,0.369999999999999,44.6478840263831,0.959137835735653,0.0823634006985029,0.850421997737801,0.0830365572141,0.123475055893847,0.872950819672131,2.60170092409972,0.859976094978358
25,471,0.0310785843411985,2.44472298673934,0.93222820327082,2.18972575690992,0,0.000604691256790968,0.865528954000814,2.04,0.33,0.24,34.3054797475438,0.895694836915032,0.0789997356604155,0.815691344108256,0.10441946775777,0.200541452633128,0.836065573770492,2.20730383351801,0.956443983635478
26,3,0.0405211649568607,2.72872119737118,0.921385365553547,2.70311916959367,0,0.0187244590546388,0.934712921282377,2.44,0.18,0.32,82.102138075475,0.990617572875465,0.0970541271855208,1,0,0,1,2.83151492908587,0.885537989397631
26,56,0.0365461264123737,2.67877183976629,0.884540430337831,2.71354566057831,0,0.00745918767586862,0.925012984495981,2.38,0.2,0.42,34.1117328793856,1.01298125517665,0.0932093329562841,0.960385051715655,0.0183050425426422,-0.00385720729663852,0.975409836065574,2.78017083767313,0.869139892849969
26,159,0.0340974808463076,2.63848896734744,0.854065383580191,2.70291873370348,0,0.0031333998247659,0.905808535341361,2.3,0.25,0.499999999999996,9.79146607366969,1.02441919111787,0.0894892112515927,0.922054670385448,0.0330675886238093,7.41498534173601e-05,0.942622950819672,2.74690657867036,0.84438847074705
26,262,0.0332041269042859,2.61299224501251,0.836073256587329,2.68862283674123,0,0.00293297027070683,0.890458871642068,2.24,0.29,0.550000000000001,21.6117675276854,1.0289440551816,0.0871092086544999,0.897532244950171,0.0424114242488991,0.00536281678421779,0.918032786885246,2.69078668808864,0.829388227146572
26,365,0.0325041465164784,2.57269439505107,0.843137096719433,2.59331379802772,0,-0.00134227236638729,0.883751773989359,2.19,0.3,0.51,36.2280268824234,1.00801471135332,0.0847024126817374,0.872733753195546,0.0571794591805223,0.0406217279656442,0.897540983606557,2.57238771385042,0.839990582621929
26,418,0.0315252720191681,2.52522155238332,0.877367707063356,2.4412587551135,0,0.000770748417526557,0.878975666215374,2.14,0.31,0.4,36.2412685465512,0.966750324465363,0.0828871183459748,0.854029815625816,0.0745769282636529,0.0968734258651021,0.877049180327869,2.4012849434903,0.880555298296604
26,471,0.0308638157067776,2.47738433095659,0.921926020823597,2.23116946108487,0,-0.00135660558809569,0.862385987805354,2.06,0.34,0.26,34.0173322643455,0.900614988641408,0.0796016477097972,0.820177874122109,0.0921079319707442,0.174594488403463,0.844262295081967,2.36971566952909,0.902475877493877
27,3,0.0401957081959182,2.72934345531277,0.913110581162702,2.7487885276581,0,0.0218088402872981,0.937847484204899,2.45,0.17,0.35,86.2348837037608,1.00712445050016,0.097743284646173,1,0,0,1,2.81546147396122,0.892855413114285
27,56,0.0362754789527044,2.6787728095756,0.879931763480745,2.74607794199771,0,0.00959958410300754,0.928475068054346,2.39,0.2,0.44,38.6261181848821,1.02512536045667,0.0937837581198077,0.959490551799046,0.018528502024447,0.000986101925670946,0.975510204081633,2.79915004903047,0.86767535243999
27,159,0.0338332357269545,2.63468694120226,0.851414574972131,2.72604153044617,0,0.00403203358365811,0.91059774382669,2.31,0.24,0.51,6.92501025465086,1.03467379285761,0.089925618606609,0.920018382154195,0.0346810563273954,0.00827528090394947,0.942857142857143,2.72968402825485,0.850167711765727
27,262,0.0327782225198784,2.60626735182082,0.835707745836445,2.70147305745592,0,0.00282881195623352,0.896081827358452,2.25,0.27,0.550000000000001,17.4986556182899,1.03652952394488,0.087423483171054,0.894419330059591,0.0450936664831899,0.0172132085557311,0.918367346938775,2.66430922409972,0.834615320772404
27,365,0.0317212701677399,2.54116009949073,0.867802677399593,2.50340118458376,0,0.000981964298105709,0.885661956720658,2.17,0.29,0.43,27.6806785480672,0.985141072018821,0.0840653104204082,0.86006226130748,0.068948213701626,0.0892710881922248,0.885714285714286,0.156147873407202,8.51116477330284
27,418,0.0307071721999281,2.48507971721552,0.91242606478604,2.29560579408509,0,0.00199100429562959,0.871726470503084,2.09,0.32,0.29,31.3645538340023,0.923755394316796,0.0809987997563875,0.828689152913166,0.0894954197214666,0.164866350762568,0.853061224489796,2.42424266288089,0.893266292590625
27,471,0.030548073142547,2.41627525390188,0.932908763314563,2.11718360628303,0,0.00242734727026972,0.845852536828455,1.97,0.38,0.23,35.880871929016,0.876217890682835,0.0764494594489292,0.782145389585314,0.11470458245242,0.229775741211048,0.804081632653061,2.06686931966759,0.983416609214566
28,3,0.0399312800914609,2.73433342611774,0.923255263321926,2.67107088239411,0,0.0172516016628522,0.924973307842979,2.42,0.21,0.31,72.0694248937666,0.976863632240547,0.0960870235290564,1,0,0,1,2.82044370554017,0.883227670994267
28,56,0.0363786555396358,2.6832582079348,0.881924573811575,2.69802171089121,0,0.00720959636224794,0.915906385305307,2.36,0.23,0.43,24.4915891370407,1.00550208060959,0.0924230077721603,0.961867735909332,0.0186792209373877,-0.0100898964062464,0.975206611570248,2.7722594867036,0.86173843471103
28,159,0.0344283283865739,2.64332960668886,0.848417493832525,2.69437826628922,0,0.00221114317780313,0.896976833208121,2.28,0.28,0.52,15.0789720407561,1.01931225658397,0.0886880558955057,0.922997223123336,0.03328190284317,-0.00872585750110133,0.942148760330579,2.73895395817175,0.837842646517485
28,262,0.0336794772157002,2.61801320588449,0.831999718526408,2.67540732141265,0,0.00221952684037674,0.881650753682189,2.22,0.31,0.56,24.167400888397,1.02192277540814,0.0863429676749391,0.89859134463489,0.0425406130511294,-0.00162348331791651,0.917355371900826,2.70840178836565,0.817588259988336
28,365,0.0322231027160128,2.54522438727133,0.870301748554071,2.46590304916173,0,0.00246552087777263,0.87301341208997,2.14,0.33,0.42,36.5958726458322,0.968835227846204,0.0831335559344957,0.865190250266795,0.0691609285978378,0.0768110777533862,0.884297520661157,2.46003394570637,0.86138087935517
28,418,0.0313918944435374,2.4892382332975,0.920274495875736,2.25513663356873,0,0.00237002428536026,0.862971601162836,2.07,0.34,0.27,40.4108217118459,0.905954521910642,0.0803498147570118,0.836219208441962,0.0896361762172621,0.155718162167445,0.855371900826446,2.42054330470914,0.88234497228469
28,471,0.0319318109575751,2.43753448686435,0.937312331334921,2.10809096132154,0,0.00281755091755864,0.840125504468847,1.97,0.39,0.22,37.2551770205303,0.864845594054916,0.0766294072510148,0.797500062303859,0.108545262409637,0.210769367740614,0.81404958677686,2.04198159778393,0.993952372350854
29,3,0.0396756877353019,2.72499628619517,0.918217669253031,2.68547579344306,0,0.0170738176090331,0.927750292555763,2.42,0.2,0.33,71.1508625362211,0.985497047114404,0.0960385835335852,1,0,0,1,2.81628446786704,0.88327103949795
29,56,0.036194726217409,2.67493852490248,0.879270240649776,2.70290269297511,0,0.00613484952612209,0.918457992468,2.36,0.22,0.43,20.5356947790704,1.01045413485667,0.0922862833383907,0.960929242632132,0.0183698456934724,-0.00648931544071241,0.975206611570248,2.76563645844875,0.862629078580357
29,159,0.0342258761239601,2.63405404487279,0.847036239869448,2.69292419863268,0,0.00408640817623385,0.89601533121072,2.27,0.28,0.52,14.9871796510966,1.02234963776635,0.0884714297731756,0.921207149439441,0.0333733450511809,-0.00277358865337995,0.93801652892562,2.72839325789474,0.840534276806551
29,262,0.0334905723640791,2.60282162448708,0.83315932203065,2.66210385009643,0,0.00298885369225599,0.882569118203927,2.21,0.31,0.550000000000001,21.2007969891145,1.02277613842287,0.0860077302129236,0.895553922688232,0.0448347993452429,0.00870309216850518,0.913223140495868,2.70385660277008,0.817564910614201
29,365,0.0317218261850577,2.50448049327971,0.894229769563928,2.35607830419335,0,0.0029181368977228,0.87021907367209,2.1,0.33,0.339999999999999,35.0326264216576,0.940745320442876,0.0815749535588981,0.849397716599713,0.080923337045483,0.122658893464605,0.867768595041322,2.8281797432133,0.786619539586573
29,418,0.0316661462818934,2.45274356989446,0.933852771516246,2.16278994495046,0,-0.000126048163476833,0.855233691130015,2.02,0.36,0.23,41.9014589653202,0.881783962863887,0.0782570011453857,0.814849597589273,0.0999093898512593,0.194634354839023,0.834710743801653,3.36922958476454,0.664940855578766
29,471,0.0314504006181001,2.38684712932859,0.93632242452204,2.01808582973789,0,-0.000208605104919934,0.823289968714632,1.89,0.42,0.21,45.4741912738866,0.845502757566867,0.0733038994199209,0.763275516181329,0.124091602832503,0.248518331587532,0.78099173553719,1.87812848864266,1.03088986277726
30,3,0.0402207643921693,2.72646319946671,0.918398148571567,2.70731420351953,0,0.0208296296161452,0.931485315652316,2.43,0.19,0.33,82.8432218686791,0.992976616757223,0.096862621442718,1,0,0,1,2.79944554072022,0.891555347746037
30,56,0.0363996674233047,2.67508543799991,0.882145394104953,2.71800341484874,0,0.0101818097133941,0.922352678992157,2.37,0.21,0.43,35.4762701670151,1.01604359107159,0.0930939222659779,0.961092327250623,0.0188441059746753,-0.00394827143274057,0.975308641975309,2.74937478393352,0.872807834148467
30,159,0.0340499676496643,2.63301747141878,0.851502591053846,2.7060642697463,0,0.00155973281728516,0.907572466063117,2.3,0.25,0.51,9.1707991734693,1.02774261816355,0.0893190612954559,0.922121040759534,0.0342736069447812,0.000461687738942063,0.946502057613169,2.74445518642659,0.842864285592846
30,262,0.033186410650411,2.60667819340748,0.834285392691262,2.68863531323297,0,0.00114897252481805,0.892517649030797,2.24,0.28,0.550000000000001,20.5676053282378,1.03144121128291,0.0869206991742819,0.897360590490363,0.0439342097420037,0.00689941723878162,0.921810699588477,2.68916115706371,0.828333877317135
30,365,0.031808202089528,2.54238518245808,0.8616163888717,2.51018301292975,0,0.00112136166690446,0.881404091376308,2.16,0.3,0.45,35.4596210631683,0.987333874603064,0.0837151960289204,0.864267297147511,0.0675153132617519,0.0728143007315171,0.888888888888889,2.50788171440443,0.857717841676198
30,418,0.0309338461526372,2.48265694586524,0.910108896781787,2.28655094243434,0,0.000441868858253591,0.868745934312522,2.08,0.33,0.3,28.7683990165805,0.921009624886955,0.0805110695051334,0.831188215907883,0.0894221692224402,0.155417225137072,0.8559670781893,2.38209684875346,0.892581552341935
30,471,0.031055788580709,2.41052329145851,0.936152496969398,2.09086269815182,0,-0.0012596065286018,0.844157245407574,1.96,0.38,0.22,31.6529603211428,0.867389543822547,0.0758254374737241,0.782814220225965,0.115879028944898,0.227698545136105,0.806584362139918,2.23581065124654,0.908635481443008
31,3,0.0366642704690652,2.74177165547619,0.916794651597864,2.73598033062869,0,0.00670038954305086,0.944836180054126,2.49,0.16,0.339999999999999,11.1737341892472,0.997887743555912,0.0973403730065531,1,0,0,1,2.82657675900277,0.892031462715669
31,56,0.0333168591659621,2.6553578036368,0.873518537228648,2.74624014293255,0,0.00323776220222971,0.933383884681936,2.39,0.18,0.46,5.7715438248877,1.03422602376647,0.0928071252136948,0.953428904648299,0.0315175232287467,-0.00374995835642644,0.959839357429719,2.79173075706371,0.863629258609839
31,159,0.0316476177522643,2.61896931222707,0.839409166470397,2.74521125527765,0,0.00158657792524741,0.9098556934491,2.3,0.24,0.55,33.4734459743329,1.04820291038204,0.0890714895848446,0.915051862178997,0.0447894130803494,-0.00337390022348649,0.923694779116466,2.75233326731302,0.837512022057473
31,262,0.0304041350063757,2.57828525099483,0.822977864229506,2.70817753191018,0,-0.000454120462831442,0.895320070564538,2.23,0.27,0.59,59.9479424986171,1.05037932899986,0.0860836243818117,0.884356836972634,0.0596280161241097,0.0101619146918777,0.895582329317269,2.74055141551247,0.8069099878163
31,365,0.0273697271691788,2.44907499469329,0.879217487501531,2.39247964572927,0,-0.00271269057395729,0.888919497826262,2.11,0.28,0.39,113.924811774391,0.97689113273924,0.0809861185342564,0.831988989078604,0.106754572430673,0.125549398529661,0.847389558232932,2.94291694072022,0.768262378855854
31,468,0.0235435460243287,2.29839428237041,0.88837122150702,2.05211674603124,0,-0.00826392537657006,0.824102446694038,1.84,0.41,0.31,193.773877392896,0.892848003396019,0.0700394229455044,0.719531072074166,0.161711998233045,0.249951937498141,0.738955823293173,2.37545495457064,0.823474395284074
32,3,0.0377965364749422,2.73621557703975,0.916304217951776,2.7705817101935,0,0.0103572860258094,0.955121918678749,2.51,0.13,0.339999999999999,35.0102160061387,1.01255973156579,0.0985812783824269,1,0,0,1,2.86912019916898,0.890653074323255
32,56,0.0336624263336293,2.65334672155994,0.87650593725504,2.77268342306987,0,0.00731186340304368,0.941949300573392,2.41,0.16,0.449999999999998,13.768335940341,1.04497591684504,0.0940097388776002,0.953626696875523,0.0302859380580914,-0.000758581805632597,0.960159362549801,2.68384160914127,0.887721887262019
32,159,0.0316229294959537,2.61534287301739,0.843555251553814,2.76634613921854,0,0.00128899753464207,0.922519501428725,2.33,0.21,0.54,21.0182260168429,1.05773746446749,0.0901546791717317,0.914521303142309,0.0441751392092901,0.00152876594809537,0.928286852589641,2.77366116703601,0.842476394203815
32,262,0.0303044150871839,2.57396507682572,0.828005061511153,2.72477848612444,0,-0.00142016021191038,0.908327205818707,2.26,0.24,0.58,48.4022400642112,1.0585918630585,0.0870899972308318,0.883433433404901,0.0592974112038215,0.016531988174374,0.900398406374502,2.79889411191136,0.803323232332332
32,365,0.0277530573388865,2.4670669841948,0.864390415110341,2.47496378304936,0,-0.00430916535423476,0.899233245665316,2.15,0.25,0.43,95.2183666116889,1.00320088546649,0.0823764631167911,0.835619749190385,0.098365273227535,0.106698866182688,0.856573705179283,2.6146114634349,0.811691456288125
32,468,0.0245103126818306,2.31194587477887,0.898393224218995,2.12373947344346,0,-0.00567246934128018,0.854979581424398,1.92,0.34,0.3,180.471831908623,0.918593941411625,0.0733029052108863,0.743578359032046,0.155057118240622,0.233468023834193,0.764940239043825,2.41912203767313,0.838182667506173
33,3,0.0378834511282201,2.73977348765465,0.921532990078303,2.73435515076767,0,0.00724063880925763,0.950367644170069,2.5,0.14,0.319999999999999,21.2226504306879,0.998022341295225,0.0978900968125785,1,0,0,1,2.85661169445983,0.889973232769409
33,56,0.0337707741771535,2.65662155659548,0.880159536147653,2.7431570250416,0,0.00525519123010043,0.937173817806619,2.4,0.17,0.44,7.277567750271,1.03257350232339,0.0934329184127049,0.954467524856908,0.0303499290849594,-0.00321899453019237,0.96,2.76822049556787,0.874389968213756
33,159,0.0318704988438781,2.61900942575919,0.846807607185749,2.73946737877898,0,-7.23439944179116e-05,0.917701598641271,2.32,0.22,0.53,25.8998122805963,1.04599370732882,0.0896696422273599,0.916023634127591,0.044078119026853,-0.00186962838747151,0.928,2.7978795734072,0.833660657034312
33,262,0.0307569829853532,2.58209577282537,0.829103153051648,2.70980521656823,0,-0.00121482930483197,0.902142166943116,2.25,0.26,0.57,49.9610651135036,1.0494596076129,0.0867912306562671,0.88661911145556,0.0575513689506688,0.00897832682508204,0.9,2.6618987166205,0.832378871821641
33,365,0.0284064612525149,2.49072537329195,0.857796207461832,2.50881653596423,0,-0.00316750552240053,0.895623707746922,2.16,0.26,0.46,98.6335840604159,1.00726341124006,0.0829362244169454,0.847238148877675,0.0909009870651349,0.0824832921722428,0.864,2.67504419833795,0.798956800008576
33,468,0.024670750367373,2.31152249621522,0.902605682891058,2.07417072766296,0,-0.00860185407458636,0.842313668874375,1.89,0.37,0.29,164.812968300184,0.897317993252979,0.0719807950455636,0.735322544254695,0.156308904137192,0.241440627388644,0.756,2.52010515623269,0.796763193745325
34,3,0.0377705638787682,2.7392449115561,0.921359822487094,2.73223907913927,0,0.00635936769981926,0.950430833668155,2.5,0.14,0.319999999999999,19.4901927121993,0.997442422038543,0.0977874000756024,1,0,0,1,2.85317934210526,0.890784891760867
34,56,0.0337691654649384,2.65549277811424,0.882589072477781,2.74006028558249,0,0.00304638041337002,0.941322000804008,2.41,0.16,0.43,8.50922111038723,1.03184625775119,0.0935780250567647,0.956953809840702,0.0305748978809964,-0.00286256298100973,0.964,2.63961970027701,0.894939433884293
34,159,0.0317402538763714,2.61783349115891,0.850442025418857,2.73608278141843,0,0.00251446425154633,0.917969270288312,2.32,0.22,0.52,24.2646268317065,1.04517066905091,0.0899196117018289,0.9195419004116,0.0443229518780855,-0.00140679573339697,0.928,2.76418680443213,0.844173475226152
34,262,0.0305971123912777,2.58532614033716,0.829645950495187,2.7161478448805,0,0.0012668899661783,0.90089349971925,2.25,0.26,0.57,46.7218441996464,1.05060162526585,0.0870307350341216,0.889999478121266,0.0561902189065335,0.0058893946659464,0.9,2.69414431523546,0.829578683749925
34,365,0.028919298415411,2.52932199997959,0.828672097761612,2.62590417792357,0,-0.00151813474101992,0.890810350649011,2.18,0.28,0.55,78.5978128802709,1.03818500686934,0.083919521882667,0.858183383726188,0.0766353204457588,0.0389185931888517,0.872,2.62640435872576,0.817098450794836
34,468,0.0257189356596833,2.40649069912626,0.874297487979085,2.34232310058789,0,-0.00517127509760928,0.881737203566531,2.06,0.29,0.389999999999999,129.733622766433,0.973335613322061,0.0787190391916773,0.805001862518251,0.121476619715911,0.142709319081336,0.824,2.79952233351801,0.787351751558958
35,3,0.0374371135990743,2.73094260205857,0.916938811607974,2.74857142819946,0,0.00737540192147079,0.952871952147315,2.5,0.13,0.339999999999999,24.2380658422471,1.00645521664483,0.0978497957061427,1,0,0,1,2.85417534072022,0.889502807810073
35,56,0.0333894017623637,2.64648710710897,0.875290162617856,2.75327853170847,0,0.00360211058820914,0.940251934193804,2.4,0.16,0.45,7.740755436177,1.04035214239761,0.0932146556056,0.952630048258223,0.0309254009534786,-0.00171256364696126,0.96,2.79233642382271,0.866580001080401
35,159,0.0314311190553734,2.60693205396993,0.841729749464235,2.74683727344301,0,0.00076256792291951,0.917530162750146,2.31,0.22,0.54,26.5136090962945,1.05366661523074,0.0893249768389542,0.912878521557779,0.0454094304271238,0.000630929485278542,0.924,2.75270208199446,0.842578452658704
35,262,0.0299696772192117,2.55929333234383,0.828999225083948,2.69151606408571,0,0.000469895552521526,0.901303952121472,2.23,0.26,0.57,56.641052778858,1.0516637659587,0.0861136688130553,0.880059771117636,0.0628534886032958,0.0207581886096804,0.892,2.73565531828255,0.809004061903484
35,365,0.0266754736297369,2.41055091825246,0.895156180424536,2.29857221472657,0,-0.00540286520294386,0.885400333713031,2.07,0.28,0.33,126.404253747219,0.953546426803101,0.079170662401651,0.809104013251209,0.117319083734899,0.163721127585058,0.828,3.04597117562327,0.735969975354969
35,468,0.0235,2.25512958502925,0.880941519667109,1.84255197475558,0,-0.00370109684102171,0.746296601499448,1.63,0.57,0.29,114.925606833057,0.817049267140754,0.062540642535503,0.639149444147249,0.174230324969356,0.329632857326686,0.652,2.11209190609418,0.819998306697227
36,3,0.037566352422391,2.75303611337514,0.918103771786211,2.76299288908793,0,0.00604930724075303,0.952919401282531,2.52,0.13,0.339999999999999,20.5991835655725,1.00361665277997,0.0985074217124343,1,0,0,1,2.84764710249307,0.893858208586714
36,56,0.0336624277976997,2.64889660908817,0.875274902728509,2.75594894306449,0,0.00443148378936498,0.939700055603095,2.4,0.16,0.449999999999998,9.34414272380802,1.04041393446956,0.093330283899933,0.947444185194344,0.0378271479189922,0.00254938984868847,0.952380952380952,2.64130942714681,0.890991583535937
36,159,0.031702890832441,2.61116213894005,0.842335349403526,2.75089123086623,0,0.00260749172570485,0.91636645329421,2.31,0.22,0.54,24.9009219415729,1.0535122234818,0.0895458934724973,0.909026872451319,0.0515336408940709,0.00437990928948706,0.916666666666667,2.76119080526316,0.84177934482055
36,262,0.030488285696416,2.57197643862492,0.827752392919852,2.70989229910618,0,-0.00253890712263805,0.905301898375907,2.25,0.25,0.58,49.7145182771243,1.05362252095707,0.0866199508253062,0.879324108981044,0.0657672719477115,0.0192185040328784,0.892857142857143,2.68476960581717,0.828813106059107
36,365,0.0279922813963362,2.46973583356424,0.865711044070951,2.45799327554274,0,-0.0049178633769259,0.894481713552173,2.14,0.26,0.43,95.693527387224,0.995245419424248,0.0819750601144427,0.832171410939438,0.102904672566601,0.110387404451799,0.849206349206349,2.63999780138504,0.806982318152298
36,468,0.0243078588308142,2.30157588277113,0.912307485324552,2.09628440601628,0,-0.00836911488339165,0.862863743278235,1.93,0.32,0.27,167.510622451401,0.910803950331772,0.0734440422018815,0.745568617319835,0.163986308937491,0.241299384339613,0.765873015873016,2.59684906121884,0.792939386177018
37,3,0.0368897172295901,2.72775314767812,0.915880962952438,2.73101115549044,0,0.00779239838755441,0.946062895935657,2.48,0.15,0.339999999999999,16.5821487240291,1.00119439246733,0.0970810572542039,1,0,0,1,2.8487040199446,0.88591579097148
37,56,0.033377059486951,2.64471234398561,0.874524165302645,2.73681777986505,0,0.00490105136725094,0.933285892828467,2.38,0.18,0.449999999999998,5.19198579703804,1.03482625854902,0.0925954254102795,0.953794983585944,0.0304429320384783,-0.002126181126334,0.959677419354839,2.78412564238227,0.864879566321201
37,159,0.0315821404289611,2.60666078479606,0.842462110425694,2.7303191413655,0,6.9744949433348e-05,0.913937072614718,2.3,0.23,0.54,29.8160615831112,1.04743937427175,0.0888951823655031,0.915679998547334,0.0443927130961748,0.000253391174747764,0.92741935483871,2.77570204958449,0.834172323302138
37,262,0.0303641828953998,2.57040926618482,0.826240686235433,2.69585448672019,0,-0.000955295960565317,0.897930305277897,2.23,0.27,0.58,54.6961496144103,1.04880359800507,0.0860206554119595,0.886070443039335,0.0576825955190409,0.0128731326122811,0.899193548387097,2.76286743795014,0.804963035449008
37,365,0.0280552875840634,2.48630901200665,0.848806789757095,2.52403068371774,0,-0.00300535891028353,0.89279092165747,2.15,0.27,0.48,91.7961048642627,1.01517175521181,0.0825393230709271,0.850210385068225,0.0885139243178905,0.0757889514133205,0.866935483870968,2.66434114626039,0.798338964382646
37,468,0.0253118761128062,2.3304192719879,0.900402348636262,2.14154952622495,0,-0.0054837755197219,0.857780103319466,1.94,0.33,0.3,153.133216754011,0.918954606995744,0.0741470345166002,0.763764184422182,0.14566342853584,0.215840066445879,0.782258064516129,2.94832028642659,0.717314368586558
38,3,0.0390488681759447,2.73035520790244,0.923018250912797,2.74108922594693,0,0.0109720554313794,0.95468064852609,2.5,0.13,0.32,33.1908612754115,1.00393136322095,0.0983789561969094,1,0,0,1,2.82541558476454,0.899007844450006
38,56,0.0339858701645922,2.64715606374717,0.881637687181179,2.74962701587007,0,0.00515517297464774,0.944396870484889,2.41,0.15,0.44,15.8846510480312,1.0387098265668,0.0938063589015266,0.953520575210917,0.0304719121945984,-0.00311474352688879,0.964,2.64243699307479,0.89730970063646
38,159,0.0316621908692386,2.60852928167037,0.849250787152094,2.7387542488917,0,0.00215032133306781,0.921052245373205,2.32,0.21,0.52,21.2858700430646,1.04992275460981,0.0898640351690937,0.913447739669318,0.0446190758914704,0.00085184277590078,0.928,2.76128776260388,0.847005930729364
38,262,0.030374689805195,2.56876636627891,0.832916508002497,2.69950744293375,0,-0.000568876855255751,0.906281517898451,2.25,0.24,0.56,50.365779943748,1.0508964452241,0.0868048220895508,0.882351525623097,0.059182351496187,0.0151698027994025,0.9,2.71921701108033,0.824222125522424
38,365,0.0274044059400751,2.43999752812759,0.884322935547569,2.38255777719574,0,-0.00547710216452169,0.896257745159174,2.12,0.26,0.37,102.123299834886,0.976459094622145,0.0811083776071103,0.824448446523144,0.106344287708234,0.130798897517586,0.848,2.89726348531856,0.780976781977876
38,468,0.0235,2.25747815470878,0.874685290539393,1.95423574950541,0,-0.00545417085123423,0.785412134747494,1.72,0.49,0.32,146.238372900693,0.865672053317172,0.0657574877287387,0.668410097756297,0.173192503240976,0.287058687835926,0.688,2.28193183268698,0.801949677156568
39,3,0.0375879040635176,2.72250872464014,0.919955491809688,2.72804976158764,0,0.00721554290534854,0.952185524068986,2.49,0.13,0.33,24.6412661052125,1.00203526875685,0.0974582984368916,1,0,0,1,2.83962227202216,0.890843167175693
39,56,0.0335047457089119,2.63852060366335,0.878584987638496,2.73511460155239,0,0.00476419832184605,0.939315371815714,2.39,0.16,0.44,7.90138099817924,1.03660915050461,0.09295912240209,0.9538348595557,0.0308495323510461,-0.00258970348129983,0.959839357429719,2.72464743462604,0.877932351748501
39,159,0.0315656261925327,2.59934883104822,0.846157663622051,2.72561285002626,0,0.00231074677990217,0.916402617875752,2.3,0.22,0.53,27.6365081948584,1.04857524987407,0.0891128547316242,0.914369080528618,0.0452376488189963,0.000893279732539498,0.923694779116466,2.74417842714681,0.843517167143045
39,262,0.0303613815615713,2.56292601670848,0.827898225597116,2.69402133786663,0,0.00013937727043134,0.900460629632707,2.23,0.26,0.57,55.170773479498,1.05115064590375,0.0861220091845625,0.883680615872133,0.058616050147923,0.0124735348306866,0.895582329317269,2.70003228033241,0.82182391263474
39,365,0.0282526637873439,2.47830129327493,0.847541972949543,2.52282252871864,0,-0.00467810021271775,0.895782372880503,2.15,0.26,0.489999999999999,101.01697306237,1.01796441601533,0.0823918717701176,0.845406426046622,0.0896994118531221,0.0752285518243502,0.863453815261044,2.57654260360111,0.819368858373973
39,468,0.0245254063435384,2.28814150420137,0.908836329240041,2.07433189318138,0,-0.00712124063851394,0.854893631609027,1.9,0.33,0.27,160.184932783112,0.906557522501381,0.0724345216449358,0.743236058977987,0.159546677117144,0.239628278637343,0.763052208835341,2.53233558060942,0.798526321622815
40,3,0.0376531570460623,2.7473859611328,0.922643595316706,2.7386275722934,0,0.00612613036689447,0.951248856925478,2.51,0.14,0.319999999999999,22.3188588602791,0.996812101043208,0.0981376359075682,1,0,0,1,2.83155180027701,0.897020619748949
40,56,0.0336965788918428,2.66252442306695,0.88117902228333,2.74665400034391,0,0.00374779152101157,0.938852595160017,2.41,0.17,0.44,6.8720866411508,1.03159767345159,0.0936523051567509,0.95429550845262,0.0308881020964583,-0.00293082131054057,0.960159362549801,2.7733928966759,0.87487562922634
40,159,0.0317093559026844,2.62249873645494,0.848799554628694,2.73576044999293,0,0.000772089356287475,0.916361831707551,2.32,0.22,0.52,29.1505367691934,1.04318847211003,0.0897442295727644,0.914473114649825,0.0454567455918579,0.0010469193874616,0.924302788844621,2.73500424210526,0.847794983801103
40,262,0.0304898086189946,2.58417250045177,0.830258808832125,2.7035528855694,0,-0.00197939594267138,0.901174718239637,2.25,0.26,0.57,53.7879926536576,1.0461967554785,0.086691011909759,0.883361526982469,0.059406819060009,0.0128073956016674,0.896414342629482,2.75442320609418,0.812384839495735
40,365,0.0285469609795068,2.50890345426427,0.844453041206602,2.54820005542548,0,-0.00320411012304089,0.889480846788761,2.16,0.28,0.5,94.4694299379206,1.01566285904482,0.0829605086749401,0.845348554687798,0.0868034234149599,0.0695339223173188,0.860557768924303,2.6654747933518,0.80651258518904
40,468,0.0252476887362981,2.28804248813004,0.899499213562345,2.08598834022332,0,-0.00654611926902815,0.8512813003519,1.89,0.34,0.29,144.145422235254,0.911691260562276,0.0721646428140393,0.735341157820514,0.167192917013148,0.23830886633612,0.752988047808765,2.4526996,0.817816826447071
